Repository: COMCIFS/cif_pd

# Powder Dictionary

Definitions of CIF data names for powder diffraction.

## Warning

[This dictionary](cif_pd.dic) is the latest **draft** version. Definitions are subject to change and software
should be careful not to hard-code information. The latest approved powder dictionary is
available from the [IUCr CIF website](https://www.iucr.org/resources/cif/dictionaries).

## Update guidelines

In general, any changes to the semantic content of the dictionary should be presented as a pull request. Someone
other than the author of the original pull request should merge the pull request once they are satisfied that the
pull request is suitable for inclusion. This protocol is not necessary for changes to the layout of the dictionary 
that do not change the meaning of any data names.

File: examples/qpa_external_standard.cif (part 1 of 24)
#\#CIF_2.0

#######	Begin common information	#######
data_global

_diffrn.ambient_temperature	295
_diffrn.ambient_pressure	101.3

_diffrn_radiation.probe	x-ray
loop_
	_diffrn_radiation_wavelength.id
	_diffrn_radiation_wavelength.value
	_diffrn_radiation_wavelength.wt
	_diffrn_radiation_wavelength.type
		1    1.7889847   0.378    'Co K\a'
		2    1.7892524   0.144    'Co K\a'
		3    1.7896946   0.127    'Co K\a'
		4    1.7888515   0.088    'Co K\a'
		5    1.7927905   0.197    'Co K\a'
		6    1.7930637   0.095    'Co K\a'
		7    1.7934738   0.050    'Co K\a'
		8    1.6207938   0.00147  'Co K\a'

#######	End common information	#######

#######	Begin powder crystal structure	#######
data_Goethite_0020
_pd_phase.id	Goethite_0020
_pd_phase.name	Goethite

_cell.length_a    4.5991(2)
_cell.length_b    9.9268(5)
_cell.length_c    3.01059(14)
_cell.angle_alpha 90
_cell.angle_beta  90
_cell.angle_gamma 90
_cell.volume      137.446(11)

_exptl_crystal.density_diffrn	4.1343(3)
_exptl_absorpt.coefficient_mu	17.7460(14)
_cell_measurement.theta_min	2.50394
_cell_measurement.theta_max	47.504047
_space_group.crystal_system	orthorhombic
_space_group.name_H-M_alt
;P b n m
;
loop_
	_space_group_symop.id
	_space_group_symop.operation_xyz
	  1 'x, y, z '
	  2 '-x, -y, z+1/2 '
	  3 '-x+1/2, y+1/2, -z+1/2 '
	  4 '-x+1/2, y+1/2, z '
	  5 'x, y, -z+1/2 '
	  6 '-x, -y, -z '
	  7 'x+1/2, -y+1/2, -z '
	  8 'x+1/2, -y+1/2, z+1/2 '

loop_
	_atom_site.label
	_atom_site.type_symbol
	_atom_site.site_symmetry_multiplicity
	_atom_site.fract_x
	_atom_site.fract_y
	_atom_site.fract_z
	_atom_site.occupancy
	_atom_site.B_iso_or_equiv
Fe1	Fe+3	  4	0.04893	0.853657	0.25	0.9205(8)	0.4642662
Al1	Al+3	  4	0.04893	0.853657	0.25	0.0795(8)	0.4642662
O1	O-2 	  4	0.7057	0.19914 	0.25	1       	0.5661205
O2	O-2 	  4	0.1987	0.05298 	0.25	1       	0.5842806
#######	End powder crystal structure	#######


#######	Begin powder crystal structure	#######
data_Hematite_0020
_pd_phase.id	Hematite_0020
_pd_phase.name	Hematite

_cell.length_a    5.0253(11)
_cell.length_b    5.0253(11)
_cell.length_c    13.744(5)
_cell.angle_alpha 90
_cell.angle_beta  90
_cell.angle_gamma 120
_cell.volume      300.59(17)

_exptl_crystal.density_diffrn	5.155(3)
_exptl_absorpt.coefficient_mu	23.448(13)
_cell_measurement.theta_min	2.50394
_cell_measurement.theta_max	47.504047
_space_group.crystal_system	trigonal
_space_group.name_H-M_alt
;R -3 c H
;
loop_
	_space_group_symop.id
	_space_group_symop.operation_xyz
	  1 'x, y, z '
	  2 '-x, -y, -z '
	  3 '-x+y, -x, z '
	  4 '-x+y, y, z+1/2 '
	  5 '-y, -x, z+1/2 '
	  6 '-y, x-y, z '
	  7 'y, -x+y, -z '
	  8 'y, x, -z+1/2 '
	  9 'x-y, -y, -z+1/2 '
	 10 'x-y, x, -z '
	 11 '-x, -x+y, -z+1/2 '
	 12 'x, x-y, z+1/2 '
	 13 'x-1/3, y+1/3, z+1/3 '
	 14 '-x-1/3, -y+1/3, -z+1/3 '
	 15 '-x+y-1/3, -x+1/3, z+1/3 '
	 16 '-x+y-1/3, y+1/3, z-1/6 '
	 17 '-y-1/3, -x+1/3, z-1/6 '
	 18 '-y-1/3, x-y+1/3, z+1/3 '
	 19 'y-1/3, -x+y+1/3, -z+1/3 '
	 20 'y-1/3, x+1/3, -z-1/6 '
	 21 'x-y-1/3, -y+1/3, -z-1/6 '
	 22 'x-y-1/3, x+1/3, -z+1/3 '
	 23 '-x-1/3, -x+y+1/3, -z-1/6 '
	 24 'x-1/3, x-y+1/3, z-1/6 '
	 25 'x+1/3, y-1/3, z-1/3 '
	 26 '-x+1/3, -y-1/3, -z-1/3 '
	 27 '-x+y+1/3, -x-1/3, z-1/3 '
	 28 '-x+y+1/3, y-1/3, z+1/6 '
	 29 '-y+1/3, -x-1/3, z+1/6 '
	 30 '-y+1/3, x-y-1/3, z-1/3 '
	 31 'y+1/3, -x+y-1/3, -z-1/3 '
	 32 'y+1/3, x-1/3, -z+1/6 '
	 33 'x-y+1/3, -y-1/3, -z+1/6 '
	 34 'x-y+1/3, x-1/3, -z-1/3 '
	 35 '-x+1/3, -x+y-1/3, -z+1/6 '
	 36 'x+1/3, x-y-1/3, z+1/6 '

loop_
	_atom_site.label
	_atom_site.type_symbol
	_atom_site.site_symmetry_multiplicity
	_atom_site.fract_x
	_atom_site.fract_y
	_atom_site.fract_z
	_atom_site.occupancy
	_atom_site.B_iso_or_equiv
Fe1	Fe+3	 12	0    	0	0.35528	0.928(7)	0.35
Al1	Al+3	 12	0    	0	0.35528	0.072(7)	0.35
O1	O-2 	 18	0.3071	0	0.25  	1        	0.74
#######	End powder crystal structure	#######


#######	Begin powder crystal structure	#######
data_Quartz_0020
_pd_phase.id	Quartz_0020
_pd_phase.name	Quartz

_cell.length_a    4.9134
_cell.length_b    4.9134
_cell.length_c    5.4052
_cell.angle_alpha 90
_cell.angle_beta  90
_cell.angle_gamma 120
_cell.volume      113.007337

_exptl_crystal.density_diffrn	2.64865267
_exptl_absorpt.coefficient_mu	14.6131524
_cell_measurement.theta_min	2.50394
_cell_measurement.theta_max	47.504047
_space_group.crystal_system	trigonal
_space_group.name_H-M_alt
;P 32 2 1
;
loop_
	_space_group_symop.id
	_space_group_symop.operation_xyz
	  1 'x, y, z '
	  2 '-x+y, -x, z+1/3 '
	  3 '-y, x-y, z-1/3 '
	  4 'y, x, -z '
	  5 'x-y, -y, -z+1/3 '
	  6 '-x, -x+y, -z-1/3 '

loop_
	_atom_site.label
	_atom_site.type_symbol
	_atom_site.site_symmetry_multiplicity
	_atom_site.fract_x
	_atom_site.fract_y
	_atom_site.fract_z
	_atom_site.occupancy
	_atom_site.B_iso_or_equiv
Si1	Si+4	  3	0.46987	0   	0.6666667	1	0.466
O1	O-2  	  6	0.4141	0.2681	0.7855  	1	1.026
#######	End powder crystal structure	#######


#######	Begin powder crystal structure	#######
data_Kaolinite_0020
_pd_phase.id	Kaolinite_0020
_pd_phase.name	Kaolinite_C

_cell.length_a    5.14971
_cell.length_b    8.93507
_cell.length_c    7.418(3)
_cell.angle_alpha 91.928
_cell.angle_beta  105.044
_cell.angle_gamma 89.792
_cell.volume      329.41(13)

_exptl_crystal.density_diffrn	2.6027(10)
_exptl_absorpt.coefficient_mu	12.281(5)
_cell_measurement.theta_min	2.50394
_cell_measurement.theta_max	47.504047
_space_group.crystal_system	triclinic
_space_group.name_H-M_alt
;P1
;
loop_
	_space_group_symop.id
	_space_group_symop.operation_xyz
	  1 'x, y, z '

loop_
	_atom_site.label
	_atom_site.type_symbol
	_atom_site.site_symmetry_multiplicity
	_atom_site.fract_x
	_atom_site.fract_y
	_atom_site.fract_z
	_atom_site.occupancy
	_atom_site.B_iso_or_equiv
Al1	Al+3	  1	0.352	0.501	0.471	1	0.25
Al2	Al+3	  1	0.37	0.83	0.447	1	0.25
Al3	Al+3	  1	0.862	-0.001	0.465	1	0.25
Al4	Al+3	  1	0.852	0.329	0.464	1	0.25
Si1	Si+4	  1	0.058	0.347	0.058	1	0.25
Si2	Si+4	  1	0.076	0.654	0.088	1	0.25
Si3	Si+4	  1	0.551	0.842	0.08	1	0.25
Si4	Si+4	  1	0.571	0.171	0.069	1	0.25
O1	O-2 	  1	0.11	0.342	0.307	1	0.5
O2	O-2 	  1	0.156	0.659	0.289	1	0.5
O3	O-2 	  1	0.089	0.487	-0.022	1	0.5
O4	O-2 	  1	0.261	0.227	-0.018	1	0.5
O5	O-2 	  1	0.242	0.765	-0.029	1	0.5
O6	O-2 	  1	0.626	0.845	0.296	1	0.5
O7	O-2 	  1	0.685	0.154	0.311	1	0.5
O8	O-2 	  1	0.549	-0.001	-0.019	1	0.5
O9	O-2 	  1	0.772	0.72	0.038	1	0.5
O10	O-2 	  1	0.772	0.26	-0.014	1	0.5
O11	O-2 	  1	0.116	-0.033	0.312	1	0.5
O12	O-2 	  1	0.018	0.17	0.583	1	0.5
O13	O-2 	  1	0.126	0.469	0.589	1	0.5
O14	O-2 	  1	0.106	0.837	0.597	1	0.5
O15	O-2 	  1	0.609	0.465	0.308	1	0.5
O16	O-2 	  1	0.525	0.657	0.597	1	0.5
O17	O-2 	  1	0.593	-0.028	0.581	1	0.5
O18	O-2 	  1	0.59	0.367	0.591	1	0.5
H1	H   	  1	0.237	0.068	0.343	1	1
H2	H   	  1	0.159	0.185	0.712	1	1
H3	H   	  1	0.063	0.527	0.704	1	1
H4	H   	  1	0.078	0.832	0.713	1	1
H5	H   	  1	0.682	0.552	0.256	1	1
H6	H   	  1	0.62	0.65	0.726	1	1
H7	H   	  1	0.593	-0.021	0.722	1	1
H8	H   	  1	0.611	0.292	0.7	1	1
#######	End powder crystal structure	#######


#######	Begin powder crystal structure	#######
data_Nacrite_0020
_pd_phase.id	Nacrite_0020
_pd_phase.name	Nacrite_4M

_cell.length_a    5.173(6)
_cell.length_b    8.978(9)
_cell.length_c    28.66
_cell.angle_alpha 90
_cell.angle_beta  91.72
_cell.angle_gamma 90
_cell.volume      1331(2)

_exptl_crystal.density_diffrn	2.537(4)
_exptl_absorpt.coefficient_mu	12.160(19)
_cell_measurement.theta_min	2.50394
_cell_measurement.theta_max	47.504047
_space_group.crystal_system	monoclinic
_space_group.name_H-M_alt
;C 1 c 1
;
loop_
	_space_group_symop.id
	_space_group_symop.operation_xyz
	  1 'x, y, z '
	  2 'x, -y, z+1/2 '
	  3 'x+1/2, y+1/2, z '
	  4 'x+1/2, -y+1/2, z+1/2 '

loop_
	_atom_site.label
	_atom_site.type_symbol
	_atom_site.site_symmetry_multiplicity
	_atom_site.fract_x
	_atom_site.fract_y
	_atom_site.fract_z
	_atom_site.occupancy
	_atom_site.B_iso_or_equiv
Al1	Al+3	  4	-0.25	0.3333333	0   	1	1
Al2	Al+3	  4	-0.25	0        	0   	1	1
Al3	Al+3	  4	0.0833	0        	0.25	1	1
Al4	Al+3	  4	0.0833	-0.3333333	0.25	1	1
Si1	Si+4	  4	0.4306	0.3333333	0.0938	1	1
Si2	Si+4	  4	0.4306	0       	0.094	1	1
Si3	Si+4	  4	0.4306	-0.3333333	0.3438	1	1
Si4	Si+4	  4	0.4306	0       	0.3438	1	1
O1	O-2 	  4	-0.0778	0.5     	0.03819	1	1
O2	O-2 	  4	-0.0778	-0.1666667	0.03819	1	1
O3	O-2 	  4	0.4361	0.1666667	0.1146	1	1
O4	O-2 	  4	0.1861	0.4167   	0.1146	1	1
O5	O-2 	  4	0.1861	-0.0833 	0.1146	1	1
O6	O-2 	  4	-0.0778	-0.5    	0.2882	1	1
O7	O-2 	  4	-0.0778	0.1666667	0.2882	1	1
O8	O-2 	  4	0.4361	-0.1666667	0.3646	1	1
O9	O-2 	  4	0.1861	-0.4167  	0.3646	1	1
O10	O-2 	  4	0.1861	0.0833  	0.3646	1	1
O11	O-2 	  4	-0.0778	0.1666667	0.03819	1	1
O12	O-2 	  4	-0.2556	-0.3333333	0.2119	1	1
O13	O-2 	  4	-0.2556	0       	0.2119	1	1
O14	O-2 	  4	-0.2556	0.3333333	0.2119	1	1
O15	O-2 	  4	-0.0778	-0.167   	0.2882	1	1
O16	O-2 	  4	0.0778	-0.3333333	0.4618	1	1
O17	O-2 	  4	0.0778	0        	0.4618	1	1
O18	O-2 	  4	0.0778	0.3333333	0.4618	1	1
#######	End powder crystal structure	#######


#######	Begin powder crystal structure	#######
data_Anatase_0020
_pd_phase.id	Anatase_0020
_pd_phase.name	Anatase

_cell.length_a    3.7850(8)
_cell.length_b    3.7850(8)
_cell.length_c    9.522(6)
_cell.angle_alpha 90
_cell.angle_beta  90
_cell.angle_gamma 90
_cell.volume      136.42(10)

_exptl_crystal.density_diffrn	3.889(3)
_exptl_absorpt.coefficient_mu	70.49(5)
_cell_measurement.theta_min	2.50394
_cell_measurement.theta_max	47.504047
_space_group.crystal_system	tetragonal
_space_group.name_H-M_alt
;I 41/a m d S
;
loop_
	_space_group_symop.id
	_space_group_symop.operation_xyz
	  1 'x, y, z '
	  2 '-x, y, z '
	  3 '-x+1/2, -y+1/2, z+1/2 '
	  4 '-x+1/2, y, -z-1/4 '
	  5 '-y, -x, -z '
	  6 '-y, x+1/2, z+1/4 '
	  7 '-y+1/2, -x, z-1/4 '
	  8 '-y+1/2, x+1/2, -z+1/2 '
	  9 'y, -x, -z '
	 10 'y, x+1/2, z+1/4 '
	 11 'y+1/2, -x, z-1/4 '
	 12 'y+1/2, x+1/2, -z+1/2 '
	 13 'x, -y+1/2, -z+1/4 '
	 14 '-x, -y+1/2, -z+1/4 '
	 15 'x+1/2, -y+1/2, z+1/2 '
	 16 'x+1/2, y, -z-1/4 '
	 17 'x+1/2, y+1/2, z+1/2 '
	 18 '-x+1/2, y+1/2, z+1/2 '
	 19 '-x, -y, z '
	 20 '-x, y+1/2, -z+1/4 '
	 21 '-y+1/2, -x+1/2, -z+1/2 '
	 22 '-y+1/2, x, z-1/4 '
	 23 '-y, -x+1/2, z+1/4 '
	 24 '-y, x, -z '
	 25 'y+1/2, -x+1/2, -z+1/2 '
	 26 'y+1/2, x, z-1/4 '
	 27 'y, -x+1/2, z+1/4 '
	 28 'y, x, -z '
	 29 'x+1/2, -y, -z-1/4 '
	 30 '-x+1/2, -y, -z-1/4 '
	 31 'x, -y, z '
	 32 'x, y+1/2, -z+1/4 '

loop_
	_atom_site.label
	_atom_site.type_symbol
	_atom_site.site_symmetry_multiplicity
	_atom_site.fract_x
	_atom_site.fract_y
	_atom_site.fract_z
	_atom_site.occupancy
	_atom_site.B_iso_or_equiv
Ti1	Ti+4	  4	0	0	0   	1	0.458
O1	O-2 	  8	0	0	0.20806	1	0.568
#######	End powder crystal structure	#######


#######	Begin powder crystal structure	#######
data_Rutile_0020
_pd_phase.id	Rutile_0020
_pd_phase.name	Rutile

_cell.length_a    4.600(3)
_cell.length_b    4.600(3)
_cell.length_c    3.001(9)
_cell.angle_alpha 90
_cell.angle_beta  90
_cell.angle_gamma 90
_cell.volume      63.5(2)

_exptl_crystal.density_diffrn	4.178(14)
_exptl_absorpt.coefficient_mu	75.7(3)
_cell_measurement.theta_min	2.50394
_cell_measurement.theta_max	47.504047
_space_group.crystal_system	tetragonal
_space_group.name_H-M_alt
;P 42/m n m
;
loop_
	_space_group_symop.id
	_space_group_symop.operation_xyz
	  1 'x, y, z '
	  2 '-x, -y, z '
	  3 '-x+1/2, y+1/2, -z+1/2 '
	  4 '-x+1/2, y+1/2, z+1/2 '
	  5 '-y, -x, -z '
	  6 '-y, -x, z '
	  7 '-y+1/2, x+1/2, -z+1/2 '
	  8 '-y+1/2, x+1/2, z+1/2 '
	  9 'y, x, -z '
	 10 'y, x, z '
	 11 'y+1/2, -x+1/2, -z+1/2 '
	 12 'y+1/2, -x+1/2, z+1/2 '
	 13 'x, y, -z '
	 14 '-x, -y, -z '
	 15 'x+1/2, -y+1/2, -z+1/2 '
	 16 'x+1/2, -y+1/2, z+1/2 '

loop_
	_atom_site.label
	_atom_site.type_symbol
	_atom_site.site_symmetry_multiplicity
	_atom_site.fract_x
	_atom_site.fract_y
	_atom_site.fract_z
	_atom_site.occupancy
	_atom_site.B_iso_or_equiv
Ti1	Ti+4	  2	0    	0    	0	1	1
O1	O-2 	  4	0.30392	0.30392	0	1	1
#######	End powder crystal structure	#######


#######	Begin powder diffraction data	#######
data_DIFFRACTOGRAM_0020
_pd_diffractogram.id	DIFFRACTOGRAM_0020

_pd_meas.datetime_initiated	2023-06-19T21:00:34+08:00
_pd_meas.scan_method	cont

_refine_ls.goodness_of_fit_all	1.33237
_pd_proc_ls.prof_R_factor	0.06355
_pd_proc_ls.prof_wR_factor	0.08219
_pd_proc_ls.prof_wR_expected	0.06168
_pd_calc.method	Rietveld

loop_
_pd_phase_mass.phase_id
_pd_phase_mass.percent
Goethite_0020	70.6(2)
Hematite_0020	8.11(17)
Quartz_0020 	6.48(6)
Kaolinite_0020	1.88(18)
Nacrite_0020	1.21(12)
Anatase_0020	0.35(3)
Rutile_0020 	0.44(4)
#amor 10.9(4)

_pd_qpa_external_std.diffractogram_id   SRM676A
_pd_char.mass_atten_coef_mu_calc        4.52708878
_pd_qpa_overall.method                  external_standard

loop_
_pd_pref_orient_March_Dollase.id
_pd_pref_orient_March_Dollase.phase_id
_pd_pref_orient_March_Dollase.hkl
_pd_pref_orient_March_Dollase.fract
_pd_pref_orient_March_Dollase.fract_su
1   Kaolinite_0020   [0 0 1]   0.75   0.23
2   Nacrite_0020     [0 0 1]   2.0    .

loop_
_atom_analytical.id
_atom_analytical.analyte
_atom_analytical.meas_id
_atom_analytical.chemical_species
_atom_analytical.chemical_species_mass_percent
 1 Fe  a   'Fe'	    49.09
 2 Si  a   'Si O2' 	10.48
 3 Al  a   'Al2 O3'	 6.02
 4 Ti  a   'Ti O2'   0.75
 5 Mn  a   'Mn'	     0.15
 6 Ca  a   'Ca O'    0.14
 7 P   a   'P'       0.454
 8 S   a   'S'       0.007
 9 Mg  a   'Mg O'    0.27
10 K   a   'K2 O'    0.014
11 Na  a   'Na'	     0.01

loop_
_atom_analytical_mass_loss.id
_atom_analytical_mass_loss.meas_id
_atom_analytical_mass_loss.percent
_atom_analytical_mass_loss.temperature
LOI1 a   9.6   698
LOI2 a  10.71  923
LOI3 a  10.99 1273

loop_
_atom_analytical_source.id
_atom_analytical_source.technique
_atom_analytical_source.equipment_make
a  XRF 'Panalytical Axios'

loop_
	_refln.index_h
	_refln.index_k
	_refln.index_l
	_pd_refln.phase_id
	_refln.d_spacing
	_refln.wavelength_id
	_refln.F_squared_calc
	_refln.F_squared_meas
   0	   0	   2	Goethite_0020	   1.505293    1	   69.552141	   70.767265
   0	   2	   0	Goethite_0020	   4.963413    1	    4.922946	    4.851807
   0	   2	   1	Goethite_0020	   2.574081    1	   24.990969	   24.669083
   0	   2	   2	Goethite_0020	   1.440503    1	    3.646221	    3.896790
   0	   4	   0	Goethite_0020	   2.481707    1	   21.459978	   20.787977
   0	   4	   1	Goethite_0020	   1.914955    1	   20.340507	   19.697224
   0	   4	   2	Goethite_0020	   1.287041    1	   19.928316	   20.153055
   0	   6	   0	Goethite_0020	   1.654471    1	   15.308881	   15.395325
   0	   6	   1	Goethite_0020	   1.449949    1	   78.410643	   80.387329
   0	   8	   0	Goethite_0020	   1.240853    1	    0.009619	    0.009397
   1	   0	   1	Goethite_0020	   2.518889    1	    8.791128	    8.796902
   1	   1	   0	Goethite_0020	   4.172967    1	   57.803955	   57.799140
   1	   1	   1	Goethite_0020	   2.441514    1	  129.617977	  132.220302
   1	   1	   2	Goethite_0020	   1.415983    1	   39.673062	   40.499300
   1	   2	   0	Goethite_0020	   3.373490    1	    9.657612	    9.984168
   1	   2	   1	Goethite_0020	   2.246192    1	   39.693079	   42.952912
   1	   2	   2	Goethite_0020	   1.374650    1	    7.597047	    7.550149
   1	   3	   0	Goethite_0020	   2.685980    1	   55.212677	   55.474113
   1	   3	   1	Goethite_0020	   2.004249    1	    7.187857	    7.531993
   1	   3	   2	Goethite_0020	   1.313138    1	   49.116382	   49.195277
   1	   4	   0	Goethite_0020	   2.184022    1	   58.073002	   60.773553
   1	   4	   1	Goethite_0020	   1.767831    1	   10.632613	   10.333510
   1	   4	   2	Goethite_0020	   1.239423    1	   34.173107	   33.325455
   1	   5	   0	Goethite_0020	   1.822775    1	    3.148272	    2.976624
   1	   5	   1	Goethite_0020	   1.559251    1	  125.344876	  123.121974
   1	   6	   0	Goethite_0020	   1.556800    1	    2.214567	    2.194948
   1	   6	   1	Goethite_0020	   1.382852    1	    0.007655	    0.007864
   1	   7	   0	Goethite_0020	   1.355157    1	   39.288101	   38.554729
   1	   7	   1	Goethite_0020	   1.235736    1	    1.200563	    1.200808
   2	   0	   0	Goethite_0020	   2.299532    1	    2.138037	    2.057146
   2	   0	   2	Goethite_0020	   1.259444    1	    4.460982	    4.424086
   2	   1	   0	Goethite_0020	   2.240211    1	    3.863491	    4.199728
   2	   1	   1	Goethite_0020	   1.797236    1	   49.010479	   45.936218
   2	   1	   2	Goethite_0020	   1.249429    1	    4.967221	    4.968523
   2	   2	   0	Goethite_0020	   2.086484    1	    3.295237	    3.088965
   2	   2	   1	Goethite_0020	   1.714895    1	  162.436340	  163.558313
   2	   2	   2	Goethite_0020	   1.220757    1	    2.848002	    2.795724
   2	   3	   0	Goethite_0020	   1.888324    1	    1.664112	    1.615398
   2	   3	   1	Goethite_0020	   1.599691    1	   38.601697	   37.124983
   2	   4	   0	Goethite_0020	   1.686745    1	   45.654581	   46.522343
   2	   4	   1	Goethite_0020	   1.471525    1	   19.081870	   18.769115
   2	   5	   0	Goethite_0020	   1.502762    1	   30.237632	   30.467784
   2	   5	   1	Goethite_0020	   1.344563    1	    0.452023	    0.461685
   2	   6	   0	Goethite_0020	   1.342990    1	   15.702654	   16.059356
   2	   6	   1	Goethite_0020	   1.226490    1	    1.205958	    1.199600
   3	   0	   1	Goethite_0020	   1.366106    1	   30.863915	   30.556091
   3	   1	   0	Goethite_0020	   1.515061    1	    2.210926	    2.320576
   3	   1	   1	Goethite_0020	   1.353351    1	   11.009297	   10.817238
   3	   2	   0	Goethite_0020	   1.464746    1	   29.198642	   28.830821
   3	   2	   1	Goethite_0020	   1.317128    1	   20.682788	   21.166667
   3	   3	   0	Goethite_0020	   1.390989    1	   35.366080	   36.280238
   3	   3	   1	Goethite_0020	   1.262724    1	   22.876463	   22.381258
   3	   4	   0	Goethite_0020	   1.304244    1	    0.158346	    0.163903
   3	   5	   0	Goethite_0020	   1.213389    1	    0.950977	    0.916496
   0	   0	   6	Hematite_0020	   2.290667    1	    0.157774	    0.153971
   1	   0	  -8	Hematite_0020	   1.597997    1	    5.594072	    5.480990
   1	   0	  -2	Hematite_0020	   3.676759    1	    3.079383	    3.159842
   1	   0	   4	Hematite_0020	   2.696810    1	   18.575504	   18.664337
   1	   0	  10	Hematite_0020	   1.310599    1	   10.878030	   11.035130
   2	  -1	   0	Hematite_0020	   2.512668    1	   13.848649	   13.769203
   2	  -1	   3	Hematite_0020	   2.203073    1	    9.322851	    9.753503
   2	  -1	   6	Hematite_0020	   1.692801    1	   28.213826	   28.882221
   2	  -1	   9	Hematite_0020	   1.304995    1	    2.730138	    2.808530
   2	   0	  -4	Hematite_0020	   1.838379    1	   17.892776	   16.960674
   2	   0	   2	Hematite_0020	   2.074514    1	    0.559530	    0.528797
   2	   0	   8	Hematite_0020	   1.348405    1	    2.687151	    2.716819
   3	  -1	  -5	Hematite_0020	   1.411499    1	    0.297878	    0.310143
   3	  -1	  -2	Hematite_0020	   1.599736    1	    1.429757	    1.397848
   3	  -1	   1	Hematite_0020	   1.633271    1	    0.430683	    0.448030
   3	  -1	   4	Hematite_0020	   1.483672    1	   23.501137	   23.712969
   3	  -1	   7	Hematite_0020	   1.260905    1	    0.220717	    0.218287
   3	   0	  -6	Hematite_0020	   1.225586    1	    0.874058	    0.868129
   3	   0	   0	Hematite_0020	   1.450690    1	   26.511240	   27.260367
   3	   0	   6	Hematite_0020	   1.225586    1	    0.874058	    0.868129
   4	  -2	   0	Hematite_0020	   1.256334    1	    6.732745	    6.737588
   4	  -2	   3	Hematite_0020	   1.211603    1	    1.856522	    1.803290
   0	   0	   3	Quartz_0020	   1.801733    1	    0.291926	    0.265440
   1	   0	  -4	Quartz_0020	   1.287916    1	    1.001468	    0.992276
   1	   0	  -3	Quartz_0020	   1.659129    1	    1.553663	    1.526522
   1	   0	  -2	Quartz_0020	   2.281344    1	    0.557099	    0.527602
   1	   0	  -1	Quartz_0020	   3.343425    1	   12.157719	   12.212705
   1	   0	   0	Quartz_0020	   4.255129    1	    1.956290	    1.995865
   1	   0	   1	Quartz_0020	   3.343425    1	    5.115869	    5.139007
   1	   0	   2	Quartz_0020	   2.281344    1	    2.570434	    2.434336
   1	   0	   3	Quartz_0020	   1.659129    1	    0.011831	    0.011625
   1	   0	   4	Quartz_0020	   1.287916    1	    3.149304	    3.120397
   2	  -1	   0	Quartz_0020	   2.456700    1	    2.706355	    2.740997
   2	  -1	   1	Quartz_0020	   2.236530    1	    1.500550	    1.711590
   2	  -1	   2	Quartz_0020	   1.817881    1	    9.590346	    9.359328
   2	  -1	   3	Quartz_0020	   1.452884    1	    2.366661	    2.437627
   2	   0	  -3	Quartz_0020	   1.374945    1	    2.344291	    2.306128
   2	   0	  -2	Quartz_0020	   1.671712    1	    2.849739	    2.947317
   2	   0	  -1	Quartz_0020	   1.979723    1	    0.607698	    0.629919
   2	   0	   0	Quartz_0020	   2.127565    1	    2.716470	    2.471560
   2	   0	   1	Quartz_0020	   1.979723    1	    1.308226	    1.356062
   2	   0	   2	Quartz_0020	   1.671712    1	    0.692121	    0.715820
   2	   0	   3	Quartz_0020	   1.374945    1	    8.240312	    8.106166
   3	  -1	  -2	Quartz_0020	   1.382081    1	    6.783154	    7.067579
   3	  -1	  -1	Quartz_0020	   1.541498    1	    5.689674	    5.881779
   3	  -1	   0	Quartz_0020	   1.608288    1	    0.211581	    0.208284
   3	  -1	   1	Quartz_0020	   1.541498    1	    5.100187	    5.272388
   3	  -1	   2	Quartz_0020	   1.382081    1	    2.132143	    2.221546
   3	   0	  -2	Quartz_0020	   1.255921    1	    1.571759	    1.630908
   3	   0	  -1	Quartz_0020	   1.371928    1	    6.629487	    6.454594
   3	   0	   0	Quartz_0020	   1.418376    1	    0.600470	    0.598482
   3	   0	   1	Quartz_0020	   1.371928    1	    0.005243	    0.005105
   3	   0	   2	Quartz_0020	   1.255921    1	    3.821915	    3.965742
   4	  -2	   0	Quartz_0020	   1.228350    1	    3.049712	    3.032877
   0	   0	   1	Kaolinite_0020	   7.159175    1	    0.197800	    0.198476
   0	   0	   2	Kaolinite_0020	   3.579588    1	    0.648686	    0.657049
   0	   0	   3	Kaolinite_0020	   2.386392    1	    0.195398	    0.184473
   0	   0	   4	Kaolinite_0020	   1.789794    1	    0.204017	    0.193994
   0	   0	   5	Kaolinite_0020	   1.431835    1	    0.133616	    0.143131
   0	   1	  -5	Kaolinite_0020	   1.421320    1	    0.004728	    0.004922
   0	   1	  -4	Kaolinite_0020	   1.766456    1	    0.015350	    0.014903
   0	   1	  -3	Kaolinite_0020	   2.325210    1	    0.002326	    0.002293
   0	   1	  -2	Kaolinite_0020	   3.362135    1	    0.027842	    0.028537
   0	   1	  -1	Kaolinite_0020	   5.680377    1	    0.002484	    0.002497
   0	   1	   0	Kaolinite_0020	   8.929887    1	    0.000820	    0.000814
   0	   1	   1	Kaolinite_0020	   5.495634    1	    0.001608	    0.001597
   0	   1	   2	Kaolinite_0020	   3.284396    1	    0.004883	    0.004988
   0	   1	   3	Kaolinite_0020	   2.286259    1	    0.010669	    0.010263
   0	   1	   4	Kaolinite_0020	   1.743553    1	    0.007329	    0.007430
   0	   1	   5	Kaolinite_0020	   1.406352    1	    0.002426	    0.002594
   0	   2	  -5	Kaolinite_0020	   1.377070    1	    0.022393	    0.022394
   0	   2	  -4	Kaolinite_0020	   1.681068    1	    0.017147	    0.017653
   0	   2	  -3	Kaolinite_0020	   2.134911    1	    0.069752	    0.065910
   0	   2	  -2	Kaolinite_0020	   2.840189    1	    0.001372	    0.001468
   0	   2	  -1	Kaolinite_0020	   3.847483    1	    0.285180	    0.282316
   0	   2	   0	Kaolinite_0020	   4.464944    1	    0.103348	    0.104931
   0	   2	   1	Kaolinite_0020	   3.732210    1	    0.163818	    0.169771
   0	   2	   2	Kaolinite_0020	   2.747817    1	    0.124627	    0.125111
   0	   2	   3	Kaolinite_0020	   2.075627    1	    0.032122	    0.029876
   0	   2	   4	Kaolinite_0020	   1.642198    1	    0.041789	    0.044205
   0	   2	   5	Kaolinite_0020	   1.350213    1	    0.017715	    0.017713
   0	   3	  -5	Kaolinite_0020	   1.307730    1	    0.000008	    0.000008
   0	   3	  -4	Kaolinite_0020	   1.557333    1	    0.005627	    0.005511
   0	   3	  -3	Kaolinite_0020	   1.893459    1	    0.000967	    0.000937
   0	   3	  -2	Kaolinite_0020	   2.327787    1	    0.000134	    0.000133
   0	   3	  -1	Kaolinite_0020	   2.782123    1	    0.001485	    0.001520
   0	   3	   0	Kaolinite_0020	   2.976629    1	    0.000170	    0.000182
   0	   3	   1	Kaolinite_0020	   2.716113    1	    0.000190	    0.000190
   0	   3	   2	Kaolinite_0020	   2.251534    1	    0.000515	    0.000556
   0	   3	   3	Kaolinite_0020	   1.831878    1	    0.000666	    0.000627
   0	   3	   4	Kaolinite_0020	   1.511432    1	    0.000062	    0.000066
   0	   3	   5	Kaolinite_0020	   1.273579    1	    0.003015	    0.003017
   0	   4	  -5	Kaolinite_0020	   1.224231    1	    0.104392	    0.103164
   0	   4	  -4	Kaolinite_0020	   1.420094    1	    0.191050	    0.197327
   0	   4	  -3	Kaolinite_0020	   1.658556    1	    0.032076	    0.031982
   0	   4	  -2	Kaolinite_0020	   1.923742    1	    0.127718	    0.124849
   0	   4	  -1	Kaolinite_0020	   2.152065    1	    0.003833	    0.003832
   0	   4	   0	Kaolinite_0020	   2.232472    1	    0.006574	    0.007162
   0	   4	   1	Kaolinite_0020	   2.111035    1	    0.062762	    0.058659
   0	   4	   2	Kaolinite_0020	   1.866105    1	    0.164802	    0.162534
   0	   4	   3	Kaolinite_0020	   1.603434    1	    0.103195	    0.099157
   0	   4	   4	Kaolinite_0020	   1.373909    1	    0.323156	    0.319567
   0	   5	  -4	Kaolinite_0020	   1.286188    1	    0.017913	    0.018080
   0	   5	  -3	Kaolinite_0020	   1.453688    1	    0.000662	    0.000681
   0	   5	  -2	Kaolinite_0020	   1.620175    1	    0.015028	    0.015356
   0	   5	  -1	Kaolinite_0020	   1.746817    1	    0.003675	    0.003732
   0	   5	   0	Kaolinite_0020	   1.785977    1	    0.013173	    0.012632
   0	   5	   1	Kaolinite_0020	   1.719251    1	    0.000205	    0.000205
   0	   5	   2	Kaolinite_0020	   1.576918    1	    0.001223	    0.001240
   0	   5	   3	Kaolinite_0020	   1.407203    1	    0.001277	    0.001363
   0	   5	   4	Kaolinite_0020	   1.243348    1	    0.001429	    0.001412
   0	   6	  -3	Kaolinite_0020	   1.282494    1	    0.071050	    0.072928
   0	   6	  -2	Kaolinite_0020	   1.391062    1	    0.167138	    0.171067
   0	   6	  -1	Kaolinite_0020	   1.467093    1	    0.073289	    0.071533
   0	   6	   0	Kaolinite_0020	   1.488315    1	    0.708123	    0.722526
   0	   6	   1	Kaolinite_0020	   1.447425    1	    0.166329	    0.170994
   0	   6	   2	Kaolinite_0020	   1.358056    1	    0.099538	    0.098738
   0	   6	   3	Kaolinite_0020	   1.244070    1	    0.083802	    0.083140
   0	   7	  -2	Kaolinite_0020	   1.214746    1	    0.008039	    0.007719
   0	   7	  -1	Kaolinite_0020	   1.263325    1	    0.001828	    0.001779
   0	   7	   0	Kaolinite_0020	   1.275698    1	    0.002755	    0.002770
   0	   7	   1	Kaolinite_0020	   1.248634    1	    0.004684	    0.004685
   1	  -7	  -1	Kaolinite_0020	   1.225739    1	    0.142110	    0.140996
   1	  -7	   0	Kaolinite_0020	   1.237266    1	    0.231204	    0.227104
   1	  -7	   1	Kaolinite_0020	   1.212750    1	    0.056878	    0.054701
   1	  -6	  -3	Kaolinite_0020	   1.248660    1	    0.002362	    0.002362
   1	  -6	  -2	Kaolinite_0020	   1.345898    1	    0.004741	    0.004845
   1	  -6	  -1	Kaolinite_0020	   1.411759    1	    0.003917	    0.004067
   1	  -6	   0	Kaolinite_0020	   1.427908    1	    0.004833	    0.005164
   1	  -6	   1	Kaolinite_0020	   1.389167    1	    0.007231	    0.007420
   1	  -6	   2	Kaolinite_0020	   1.307496    1	    0.008455	    0.008670
   1	  -5	  -4	Kaolinite_0020	   1.262106    1	    0.021541	    0.021027
   1	  -5	  -3	Kaolinite_0020	   1.413520    1	    0.023502	    0.024044
   1	  -5	  -2	Kaolinite_0020	   1.557522    1	    0.012044	    0.011781
   1	  -5	  -1	Kaolinite_0020	   1.659821    1	    0.052387	    0.052274
   1	  -5	   0	Kaolinite_0020	   1.683706    1	    0.005455	    0.005576
   1	  -5	   1	Kaolinite_0020	   1.618923    1	    0.169500	    0.172682
   1	  -5	   2	Kaolinite_0020	   1.491766    1	    0.025180	    0.025702
   1	  -5	   3	Kaolinite_0020	   1.340859    1	    0.072166	    0.074067
   1	  -4	  -5	Kaolinite_0020	   1.216107    1	    0.002940	    0.002827
   1	  -4	  -4	Kaolinite_0020	   1.399020    1	    0.017641	    0.018570
   1	  -4	  -3	Kaolinite_0020	   1.612299    1	    0.002858	    0.002862
   1	  -4	  -2	Kaolinite_0020	   1.833461    1	    0.002013	    0.001892
   1	  -4	  -1	Kaolinite_0020	   2.002839    1	    0.002111	    0.002225
   1	  -4	   0	Kaolinite_0020	   2.040707    1	    0.000561	    0.000550
   1	  -4	   1	Kaolinite_0020	   1.924568    1	    0.004978	    0.004868
   1	  -4	   2	Kaolinite_0020	   1.717873    1	    0.003976	    0.003975
   1	  -4	   3	Kaolinite_0020	   1.496113    1	    0.010131	    0.010276
   1	  -4	   4	Kaolinite_0020	   1.297851    1	    0.000314	    0.000323
   1	  -3	  -5	Kaolinite_0020	   1.309311    1	    0.679568	    0.687143
   1	  -3	  -4	Kaolinite_0020	   1.544620    1	    0.305754	    0.321837
   1	  -3	  -3	Kaolinite_0020	   1.844384    1	    0.093335	    0.088111
   1	  -3	  -2	Kaolinite_0020	   2.193612    1	    0.141497	    0.148068
   1	  -3	  -1	Kaolinite_0020	   2.494639    1	    0.342301	    0.335782
   1	  -3	   0	Kaolinite_0020	   2.560052    1	    0.189965	    0.185686
   1	  -3	   1	Kaolinite_0020	   2.334458    1	    0.604492	    0.602755
   1	  -3	   2	Kaolinite_0020	   1.986408    1	    0.433574	    0.447372
   1	  -3	   3	Kaolinite_0020	   1.661160    1	    0.560782	    0.560248
   1	  -3	   4	Kaolinite_0020	   1.399772    1	    0.064733	    0.068396
   1	  -2	  -5	Kaolinite_0020	   1.392695    1	    0.000175	    0.000179
   1	  -2	  -4	Kaolinite_0020	   1.684455    1	    0.018026	    0.018393
   1	  -2	  -3	Kaolinite_0020	   2.092779    1	    0.000914	    0.000857
   1	  -2	  -2	Kaolinite_0020	   2.642264    1	    0.004737	    0.004734
   1	  -2	  -1	Kaolinite_0020	   3.208069    1	    0.000016	    0.000016
   1	  -2	   0	Kaolinite_0020	   3.331145    1	    0.003832	    0.003930
   1	  -2	   1	Kaolinite_0020	   2.861908    1	    0.003944	    0.004243
   1	  -2	   2	Kaolinite_0020	   2.275738    1	    0.005344	    0.005299
   1	  -2	   3	Kaolinite_0020	   1.816366    1	    0.023465	    0.022453
   1	  -2	   4	Kaolinite_0020	   1.487174    1	    0.007846	    0.007993
   1	  -2	   5	Kaolinite_0020	   1.249801    1	    0.022202	    0.022216
   1	  -1	  -6	Kaolinite_0020	   1.218076    1	    0.062336	    0.060376
   1	  -1	  -5	Kaolinite_0020	   1.454185    1	    0.031208	    0.032127
   1	  -1	  -4	Kaolinite_0020	   1.793692    1	    0.010793	    0.010149
   1	  -1	  -3	Kaolinite_0020	   2.307777    1	    0.076839	    0.074013
   1	  -1	  -2	Kaolinite_0020	   3.104857    1	    0.129152	    0.139403
   1	  -1	  -1	Kaolinite_0020	   4.126618    1	    0.173102	    0.168932
   1	  -1	   0	Kaolinite_0020	   4.354605    1	    0.375122	    0.390748
   1	  -1	   1	Kaolinite_0020	   3.414562    1	    0.038103	    0.040384
   1	  -1	   2	Kaolinite_0020	   2.517176    1	    0.142228	    0.143353
   1	  -1	   3	Kaolinite_0020	   1.928432    1	    0.005532	    0.005411
   1	  -1	   4	Kaolinite_0020	   1.544877    1	    0.021439	    0.022586
   1	  -1	   5	Kaolinite_0020	   1.282349    1	    0.040923	    0.042029
   1	   0	  -6	Kaolinite_0020	   1.235295    1	    0.000461	    0.000464
   1	   0	  -5	Kaolinite_0020	   1.482024    1	    0.008214	    0.008246
   1	   0	  -4	Kaolinite_0020	   1.843410    1	    0.002422	    0.002281
   1	   0	  -3	Kaolinite_0020	   2.409228    1	    0.006137	    0.005796
   1	   0	  -2	Kaolinite_0020	   3.346147    1	    0.003312	    0.003379
   1	   0	  -1	Kaolinite_0020	   4.695205    1	    0.001192	    0.001221
   1	   0	   0	Kaolinite_0020	   4.973143    1	    0.000857	    0.000848
   1	   0	   1	Kaolinite_0020	   3.663077    1	    0.004789	    0.004900
   1	   0	   2	Kaolinite_0020	   2.602540    1	    0.001505	    0.001439
   1	   0	   3	Kaolinite_0020	   1.962006    1	    0.004630	    0.004667
   1	   0	   4	Kaolinite_0020	   1.559963    1	    0.009389	    0.009131
   1	   0	   5	Kaolinite_0020	   1.289799    1	    0.002725	    0.002768
   1	   1	  -6	Kaolinite_0020	   1.229286    1	    0.065543	    0.065976
   1	   1	  -5	Kaolinite_0020	   1.469995    1	    0.013136	    0.012838
   1	   1	  -4	Kaolinite_0020	   1.817227    1	    0.053473	    0.051090
   1	   1	  -3	Kaolinite_0020	   2.344783    1	    0.062488	    0.062378
   1	   1	  -2	Kaolinite_0020	   3.162725    1	    0.057320	    0.062026
   1	   1	  -1	Kaolinite_0020	   4.185570    1	    0.378488	    0.379985
   1	   1	   0	Kaolinite_0020	   4.335078    1	    0.005579	    0.005841
   1	   1	   1	Kaolinite_0020	   3.364054    1	    0.274742	    0.281953
   1	   1	   2	Kaolinite_0020	   2.480409    1	    0.049200	    0.047375
   1	   1	   3	Kaolinite_0020	   1.904390    1	    0.040146	    0.039158
   1	   1	   4	Kaolinite_0020	   1.528635    1	    0.064028	    0.066446
   1	   1	   5	Kaolinite_0020	   1.270834    1	    0.010501	    0.010403
   1	   2	  -5	Kaolinite_0020	   1.420857    1	    0.022312	    0.023161
   1	   2	  -4	Kaolinite_0020	   1.724037    1	    0.002152	    0.002156
   1	   2	  -3	Kaolinite_0020	   2.148849    1	    0.047629	    0.046936
   1	   2	  -2	Kaolinite_0020	   2.714506    1	    0.006997	    0.007010
   1	   2	  -1	Kaolinite_0020	   3.263715    1	    0.011933	    0.011807
   1	   2	   0	Kaolinite_0020	   3.313683    1	    0.002287	    0.002369
   1	   2	   1	Kaolinite_0020	   2.802957    1	    0.001098	    0.001150
   1	   2	   2	Kaolinite_0020	   2.222140    1	    0.005014	    0.005321
   1	   2	   3	Kaolinite_0020	   1.776758    1	    0.000264	    0.000256
   1	   2	   4	Kaolinite_0020	   1.458579    1	    0.011071	    0.011308
   1	   2	   5	Kaolinite_0020	   1.228736    1	    0.002167	    0.002174
   1	   3	  -5	Kaolinite_0020	   1.344763    1	    0.762752	    0.779301
   1	   3	  -4	Kaolinite_0020	   1.590829    1	    0.376474	    0.378931
   1	   3	  -3	Kaolinite_0020	   1.902342    1	    0.133390	    0.130105
   1	   3	  -2	Kaolinite_0020	   2.255705    1	    0.060734	    0.064896
   1	   3	  -1	Kaolinite_0020	   2.533792    1	    0.253396	    0.245963
   1	   3	   0	Kaolinite_0020	   2.548152    1	    0.156220	    0.150061
   1	   3	   1	Kaolinite_0020	   2.286463    1	    0.934176	    0.898291
   1	   3	   2	Kaolinite_0020	   1.933208    1	    0.250631	    0.244487
   1	   3	   3	Kaolinite_0020	   1.616086    1	    0.630830	    0.638354
   1	   3	   4	Kaolinite_0020	   1.364341    1	    0.090407	    0.089836
   1	   4	  -5	Kaolinite_0020	   1.254219    1	    0.004049	    0.004085
   1	   4	  -4	Kaolinite_0020	   1.444995    1	    0.013459	    0.014049
   1	   4	  -3	Kaolinite_0020	   1.663968    1	    0.030415	    0.030494
   1	   4	  -2	Kaolinite_0020	   1.881660    1	    0.004474	    0.004371
   1	   4	  -1	Kaolinite_0020	   2.029765    1	    0.013392	    0.013256
   1	   4	   0	Kaolinite_0020	   2.032662    1	    0.001519	    0.001499
   1	   4	   1	Kaolinite_0020	   1.888607    1	    0.002860	    0.002770
   1	   4	   2	Kaolinite_0020	   1.671988    1	    0.000158	    0.000162
   1	   4	   3	Kaolinite_0020	   1.452351    1	    0.001925	    0.001974
   1	   4	   4	Kaolinite_0020	   1.260402    1	    0.000386	    0.000380
   1	   5	  -4	Kaolinite_0020	   1.304336    1	    0.001041	    0.001081
   1	   5	  -3	Kaolinite_0020	   1.456959    1	    0.031442	    0.032326
   1	   5	  -2	Kaolinite_0020	   1.594313    1	    0.021844	    0.021430
   1	   5	  -1	Kaolinite_0020	   1.678923    1	    0.049466	    0.051140
   1	   5	   0	Kaolinite_0020	   1.678053    1	    0.099620	    0.103074
   1	   5	   1	Kaolinite_0020	   1.592081    1	    0.026314	    0.026268
   1	   5	   2	Kaolinite_0020	   1.454122    1	    0.095096	    0.097887
   1	   5	   3	Kaolinite_0020	   1.301487    1	    0.008352	    0.008663
   1	   6	  -3	Kaolinite_0020	   1.284487    1	    0.003101	    0.003151
   1	   6	  -2	Kaolinite_0020	   1.374281    1	    0.006425	    0.006360
   1	   6	  -1	Kaolinite_0020	   1.425831    1	    0.002377	    0.002529
   1	   6	   0	Kaolinite_0020	   1.423767    1	    0.002255	    0.002379
   1	   6	   1	Kaolinite_0020	   1.368757    1	    0.001319	    0.001297
   1	   6	   2	Kaolinite_0020	   1.276990    1	    0.000222	    0.000224
   1	   7	  -1	Kaolinite_0020	   1.236465    1	    0.335386	    0.332651
   1	   7	   0	Kaolinite_0020	   1.234122    1	    0.039549	    0.040323
   2	  -6	  -2	Kaolinite_0020	   1.247320    1	    0.378094	    0.377843
   2	  -6	  -1	Kaolinite_0020	   1.283498    1	    0.281131	    0.287169
   2	  -6	   0	Kaolinite_0020	   1.280026    1	    0.080921	    0.083123
   2	  -6	   1	Kaolinite_0020	   1.237831    1	    0.172812	    0.168793
   2	  -5	  -3	Kaolinite_0020	   1.316640    1	    0.008013	    0.008153
   2	  -5	  -2	Kaolinite_0020	   1.409755    1	    0.013677	    0.014434
   2	  -5	  -1	Kaolinite_0020	   1.460979    1	    0.002435	    0.002449
   2	  -5	   0	Kaolinite_0020	   1.454233    1	    0.017150	    0.017656
   2	  -5	   1	Kaolinite_0020	   1.391794    1	    0.002683	    0.002747
   2	  -5	   2	Kaolinite_0020	   1.292463    1	    0.029077	    0.029769
   2	  -4	  -4	Kaolinite_0020	   1.321132    1	    0.035652	    0.037583
   2	  -4	  -3	Kaolinite_0020	   1.472357    1	    0.074440	    0.073090
   2	  -4	  -2	Kaolinite_0020	   1.604034    1	    0.172160	    0.165925
   2	  -4	  -1	Kaolinite_0020	   1.678228    1	    0.035811	    0.037049
   2	  -4	   0	Kaolinite_0020	   1.665573    1	    0.322165	    0.324086
   2	  -4	   1	Kaolinite_0020	   1.571522    1	    0.054805	    0.055555
   2	  -4	   2	Kaolinite_0020	   1.430954    1	    0.088481	    0.094725
   2	  -4	   3	Kaolinite_0020	   1.279477    1	    0.073691	    0.075525
   2	  -3	  -5	Kaolinite_0020	   1.258878    1	    0.010400	    0.010348
   2	  -3	  -4	Kaolinite_0020	   1.441284    1	    0.004926	    0.005275
   2	  -3	  -3	Kaolinite_0020	   1.642203    1	    0.023629	    0.024995
   2	  -3	  -2	Kaolinite_0020	   1.828066    1	    0.002826	    0.002663
   2	  -3	  -1	Kaolinite_0020	   1.936401    1	    0.000639	    0.000622
   2	  -3	   0	Kaolinite_0020	   1.913312    1	    0.003202	    0.003091
   2	  -3	   1	Kaolinite_0020	   1.771469    1	    0.005759	    0.005574
   2	  -3	   2	Kaolinite_0020	   1.574886    1	    0.005164	    0.005232
   2	  -3	   3	Kaolinite_0020	   1.377873    1	    0.013316	    0.013376
   2	  -2	  -5	Kaolinite_0020	   1.332170    1	    0.021320	    0.022760
   2	  -2	  -4	Kaolinite_0020	   1.552429    1	    0.202523	    0.208497
   2	  -2	  -3	Kaolinite_0020	   1.809523    1	    0.035863	    0.033988
   2	  -2	  -2	Kaolinite_0020	   2.063309    1	    0.042007	    0.039942
   2	  -2	  -1	Kaolinite_0020	   2.217262    1	    0.052330	    0.055173
   2	  -2	   0	Kaolinite_0020	   2.177303    1	    0.017263	    0.018222
   2	  -2	   1	Kaolinite_0020	   1.970666    1	    0.035695	    0.036546
   2	  -2	   2	Kaolinite_0020	   1.707281    1	    0.156923	    0.162667
   2	  -2	   3	Kaolinite_0020	   1.462271    1	    0.103580	    0.103239
   2	  -2	   4	Kaolinite_0020	   1.258588    1	    0.073612	    0.073388
   2	  -1	  -5	Kaolinite_0020	   1.385364    1	    0.013565	    0.014019
   2	  -1	  -4	Kaolinite_0020	   1.636160    1	    0.000835	    0.000882
   2	  -1	  -3	Kaolinite_0020	   1.942281    1	    0.012702	    0.012323
   2	  -1	  -2	Kaolinite_0020	   2.260903    1	    0.003492	    0.003666
   2	  -1	  -1	Kaolinite_0020	   2.460318    1	    0.000575	    0.000569
   2	  -1	   0	Kaolinite_0020	   2.398717    1	    0.001136	    0.001059
   2	  -1	   1	Kaolinite_0020	   2.125196    1	    0.002501	    0.002345
   2	  -1	   2	Kaolinite_0020	   1.801730    1	    0.009930	    0.009246
   2	  -1	   3	Kaolinite_0020	   1.518452    1	    0.000290	    0.000302
   2	  -1	   4	Kaolinite_0020	   1.292732    1	    0.003850	    0.003943
   2	   0	  -5	Kaolinite_0020	   1.409037    1	    0.086437	    0.091636
   2	   0	  -4	Kaolinite_0020	   1.673073    1	    0.578003	    0.594900
   2	   0	  -3	Kaolinite_0020	   2.000652    1	    0.374528	    0.394935
   2	   0	  -2	Kaolinite_0020	   2.347602    1	    0.613639	    0.610446
   2	   0	  -1	Kaolinite_0020	   2.564276    1	    0.148455	    0.145912
   2	   0	   0	Kaolinite_0020	   2.486572    1	    0.348715	    0.337829
